Repository: JoeSpencer1/NN_TiAlTa

# Physics-informed neural network

## Description
My version of the neural network published by Lu et al., used to find the impact of temperature.
Lu et al.'s paper can be found [here](https://www.pnas.org/content/early/2020/03/13/1922210117), and the code they used can be found [here](https://github.com/lululxvi/deep-learning-for-indentation).

## Data
The data used in this work can be found in the [data](data) folder. The data was collected from nanoindentation tests performed on samples of 33% TiAlTa at different temperatures.

## Code
All code is contained in the [src](src) folder. A summary of each file is provided below:
- The code for the neural network and multi-fidelity neural networks is found in 
the main project file, nn.py.
- The function used to read indentation data from a file and convert it to the program format when needed is found in data.py.
- Factors in dataedit.py need to be changed depending on which temperature data is being adjusted. These are temperature, method, and n. This file is used to produce the neural network's input data.
- Figures used in presentations were created using figures.py.
- Multiple functions can be performed in parallel with runmultiple.py to speed up processing time.
- Fitting functions were used in model.py. The yield stress and elastic stress files must be cleared before a new yield stress dataset can be created for a material and model.py can be used.
- MOOSE was configured using `./configure --with-derivative-size=300`. Contact problems like this one can be executed in the `~/projects/moose/modules/contact/` folder using the command,
    `mpiexec n 4 ~/projects/moose/modules/contact/contact-opt -i ind_2D.i`

Besides conventional Python packages, the following package by Lu Lu is required to run the programs.
- [DeepXDE](https://github.com/lululxvi/deepxde) `v1.11.1` is used, with `tensorflow.compat.v1` set as its backend. Some DeepXDE functions may need to be modified if a different version is used.
- [Keras](https://keras.io/) `v2.15.0` is used. DeepXDE will not work with newer versions of Keras like v3.
- [TensorFlow](https://www.tensorflow.org/) `v2.15.0`, with `tensorflow-probability==0.23.0` (see this DeepXDE [Git issue](https://github.com/lululxvi/deepxde/issues/1682)).

## Questions
For help using this code, please see the issues section or open a new issue.

File: data/Extra/TI33_2D_45_i.csv
Case,Pmax(uN),hmax(um),E (GPa),sy (GPa),Etp (GPa),nu,C (GPa),dP/dh (N/m),Wp/Wt,
0,925.79,0.87,164,1.425,105,0.25,122.3133835,23748.85057,0.574282986,
1,914,0.86,164,1.425,105,0.25,123.5329908,23745.93023,0.574545455,
2,902,0.85,164,1.425,105,0.25,124.7820069,23734.11765,0.570895522,
3,889,0.84,164,1.425,105,0.25,126.0615079,23723.80952,0.571494253,
4,877,0.83,164,1.425,105,0.25,127.3566555,23704.21687,0.570511811,
5,865,0.82,164,1.425,105,0.25,128.6600238,23671.95122,0.570850202,
6,853,0.81,164,1.425,105,0.25,129.9786618,23629.62963,0.566887967,
7,840,0.8,164,1.425,105,0.25,131.309375,23583.125,0.566581197,
8,828,0.79,164,1.425,105,0.25,132.6566255,23537.34177,0.566519824,
9,815,0.78,164,1.425,105,0.25,134.0187377,23487.82051,0.56561086,
10,803,0.77,164,1.425,105,0.25,135.4005735,23435.71429,0.565420561,
11,790,0.76,164,1.425,105,0.25,136.8040166,23380.92105,0.562548077,
12,778,0.75,164,1.425,105,0.25,138.2328889,23328,0.559405941,
13,765,0.74,164,1.425,105,0.25,139.6895544,23275,0.564102564,
14,752,0.73,164,1.425,105,0.25,141.1709514,23217.12329,0.560846561,
15,631,0.63,164,1.425,105,0.25,158.9166037,23193.65079,0.548507463,
16,506,0.53,164,1.425,105,0.25,180.1779993,22398.11321,0.533783784,

File: data/Extra/TI33_2D_70.3_25.csv
Case,hmax(um),Pmax(uN),E (GPa),sy (GPa),Etp (GPa),nu,C (GPa),dP/dh (N/m),Wp/Wt
0,0.20801,11510,164,1.425,105,0.25,266.0154713,201804.1237,0.522847212
1,0.21745,12498,164,1.425,105,0.25,264.3149307,207389.1626,0.526056668
2,0.22692,13557,164,1.425,105,0.25,263.2801073,218352.9412,0.52909055
3,0.2364,14639,164,1.425,105,0.25,261.948832,225339.3665,0.532429349
4,0.24588,15763,164,1.425,105,0.25,260.7308777,239045.5531,0.535904068
5,0.25541,16939,164,1.425,105,0.25,259.6641381,249478.0793,0.539561521
6,0.26495,18098,164,1.425,105,0.25,257.8117674,2.50E+05,0.543880068
7,0.27451,19333,164,1.425,105,0.25,256.5564345,264271.8447,0.548339905
8,0.2841,20611,164,1.425,105,0.25,255.362191,274766.3551,0.552792457
9,0.29366,21885,164,1.425,105,0.25,253.7797481,280545.4545,0.557179221
10,0.30327,23228,164,1.425,105,0.25,252.5532228,291418.5639,0.561300869
11,0.31288,24613,164,1.425,105,0.25,251.4150668,302210.8844,0.565191717
12,0.19859,10532,164,1.425,105,0.25,267.0521623,192000,0.520132817
13,0.18918,9613.4,164,1.425,105,0.25,268.6127177,182670.4545,0.517314971
14,0.17979,8722.2,164,1.425,105,0.25,269.8329466,171107.7844,0.514853779
15,0.17042,7880.4,164,1.425,105,0.25,271.3358263,162929.9363,0.512426835
16,0.16109,7081.1,164,1.425,105,0.25,272.8748843,153043.4783,0.510121993
17,0.15175,6322.5,164,1.425,105,0.25,274.5563158,143879.0036,0.507974882
18,0.14242,5607.3,164,1.425,105,0.25,276.4469669,134980.9886,0.505888993
19,0.13311,4934.7,164,1.425,105,0.25,278.5090991,125609.7561,0.503945628
20,0.12383,4305.4,164,1.425,105,0.25,280.7771495,116200.8734,0.502033158
12,0.11455,3719.8,164,1.425,105,0.25,283.4845555,108199.0521,0.500195435
22,0.10529,3179,164,1.425,105,0.25,286.7584845,98717.94872,0.498310183
23,0.096052,2681,164,1.425,105,0.25,290.5922246,90621.46893,0.49644295
24,0.086815,2225.7,164,1.425,105,0.25,295.3092745,82363.97749,0.494554763
