Repository: JoeSpencer1/NN_TiAlTa

# Physics-informed neural network

## Description
My version of the neural network published by Lu et al., used to find the impact of temperature.
Lu et al.'s paper can be found [here](https://www.pnas.org/content/early/2020/03/13/1922210117), and the code they used can be found [here](https://github.com/lululxvi/deep-learning-for-indentation).

## Data
The data used in this work can be found in the [data](data) folder. The data was collected from nanoindentation tests performed on samples of 33% TiAlTa at different temperatures.

## Code
All code is contained in the [src](src) folder. A summary of each file is provided below:
- The code for the neural network and multi-fidelity neural networks is found in 
the main project file, nn.py.
- The function used to read indentation data from a file and convert it to the program format when needed is found in data.py.
- Factors in dataedit.py need to be changed depending on which temperature data is being adjusted. These are temperature, method, and n. This file is used to produce the neural network's input data.
- Figures used in presentations were created using figures.py.
- Multiple functions can be performed in parallel with runmultiple.py to speed up processing time.
- Fitting functions were used in model.py. The yield stress and elastic stress files must be cleared before a new yield stress dataset can be created for a material and model.py can be used.
- MOOSE was configured using `./configure --with-derivative-size=300`. Contact problems like this one can be executed in the `~/projects/moose/modules/contact/` folder using the command,
    `mpiexec n 4 ~/projects/moose/modules/contact/contact-opt -i ind_2D.i`

Besides conventional Python packages, the following package by Lu Lu is required to run the programs.
- [DeepXDE](https://github.com/lululxvi/deepxde) `v1.11.1` is used, with `tensorflow.compat.v1` set as its backend. Some DeepXDE functions may need to be modified if a different version is used.
- [Keras](https://keras.io/) `v2.15.0` is used. DeepXDE will not work with newer versions of Keras like v3.
- [TensorFlow](https://www.tensorflow.org/) `v2.15.0`, with `tensorflow-probability==0.23.0` (see this DeepXDE [Git issue](https://github.com/lululxvi/deepxde/issues/1682)).

## Questions
For help using this code, please see the issues section or open a new issue.

File: data/2D_70_linear.csv
Case,hmax(um),Pmax(uN),E (GPa),sy (GPa),Etp (GPa),nu,C (GPa),dP/dh (N/m),Wp/Wt
0,0.20845,9997.5,164,1.425,105,0.25,230.1683569,165732.3232,0.501525687
1,0.21792,10879,164,1.425,105,0.25,229.3154434,171258.9074,0.503571842
2,0.22791,11787,164,1.425,105,0.25,227.0627492,1960.784314,0.50597415
3,0.2375,12724,164,1.425,105,0.25,226.4225237,179661.0169,0.50856475
4,0.19901,9151.6,164,1.425,105,0.25,231.0694255,160884.7185,0.499638345
5,0.18961,8335.1,164,1.425,105,0.25,231.839984,153070.4225,0.498029318
6,0.18024,7556.2,164,1.425,105,0.25,232.5923033,145355.0296,0.496546899
7,0.17087,6810.9,164,1.425,105,0.25,233.2775068,138187.5,0.495226257
8,0.16152,6101.4,164,1.425,105,0.25,233.8712764,130664.4518,0.494059901
9,0.15219,5431.8,164,1.425,105,0.25,234.5111742,123626.7606,0.492927257
10,0.14288,4796.7,164,1.425,105,0.25,234.9582074,115430.7116,0.492071358
11,0.13358,4203.3,164,1.425,105,0.25,235.5576306,108433.7349,0.491093251
12,0.1243,3645.8,164,1.425,105,0.25,235.9981248,101608.6957,0.490364406
13,0.12893,3925,164,1.425,105,0.25,236.1133977,107154.8117,0.490475317
14,0.10579,2650.9,164,1.425,105,0.25,236.8667553,87589.74359,0.488999525
15,0.11505,3129.2,164,1.425,105,0.25,236.4068605,93849.76526,0.489625236
16,0.11042,2890.6,164,1.425,105,0.25,237.0786867,91960.78431,0.488963373
17,0.11966,3386.9,164,1.425,105,0.25,236.5398827,99272.72727,0.489781412
18,0.13822,4499.6,164,1.425,105,0.25,235.5223526,114882.8125,0.491404425
19,0.14753,5114.5,164,1.425,105,0.25,234.9816812,122554.7445,0.49232281
20,0.15686,5767.7,164,1.425,105,0.25,234.4070729,129726.0274,0.493313775
12,0.16619,6456.5,164,1.425,105,0.25,233.7656273,136806.4516,0.494528535
22,0.17555,7184.7,164,1.425,105,0.25,233.131483,144268.2927,0.495741306
23,0.18493,7946.1,164,1.425,105,0.25,232.3452623,151037.464,0.49718731
24,0.19431,8744.4,164,1.425,105,0.25,231.5979684,158821.9178,0.498727046

File: data/2D_70_linear_rough.csv
Case,hmax(um),Pmax(uN),E (GPa),sy (GPa),Etp (GPa),nu,C (GPa),dP/dh (N/m),Wp/Wt
0,0.20858,9997.1,164,1.425,105,0.25,229.7887222,167102.5641,0.50139513
1,0.21796,10807,164,1.425,105,0.25,227.484365,167733.9901,0.504660968
2,0.22748,11816,164,1.425,105,0.25,228.341076,193533.4873,0.505128847
3,0.23699,12805,164,1.425,105,0.25,227.9919646,194209.3541,0.506861599
4,0.19918,9157.7,164,1.425,105,0.25,230.8314375,166524.0642,0.499258885
5,0.18976,8270.5,164,1.425,105,0.25,229.6795997,150310.7345,0.499348465
6,0.18041,7550.5,164,1.425,105,0.25,231.9821125,1.41E+05,0.49652276
7,0.17107,6850.2,164,1.425,105,0.25,234.0752741,139906.25,0.4939147
8,0.16171,6117.5,164,1.425,105,0.25,233.9377043,140429.0429,0.493393863
9,0.15236,5424.3,164,1.425,105,0.25,233.6693621,120989.3993,0.493274045
10,0.14304,4806.5,164,1.425,105,0.25,234.9167283,120411.985,0.491472658
11,0.13372,4193.1,164,1.425,105,0.25,234.499804,104112.9032,0.491674019
12,0.12443,3665.3,164,1.425,105,0.25,236.733285,105000,0.489096999
13,0.12908,3932,164,1.425,105,0.25,235.9910843,103750,0.490052067
14,0.10587,2638.6,164,1.425,105,0.25,235.4115311,83163.26531,0.490064759
15,0.11513,3121.3,164,1.425,105,0.25,235.4824269,92830.18868,0.490312015
16,0.1105,2884.9,164,1.425,105,0.25,236.2687087,92549.01961,0.489508037
17,0.11978,3388.6,164,1.425,105,0.25,236.184661,104215.2466,0.489573278
18,0.13837,4483.8,164,1.425,105,0.25,234.1867668,114767.4419,0.492044436
19,0.1477,5119,164,1.425,105,0.25,234.6519345,120690.9091,0.492027055
20,0.15702,5728.7,164,1.425,105,0.25,232.3477935,122020.5479,0.494840077
12,0.1664,6489,164,1.425,105,0.25,234.3533307,139551.2821,0.493345215
22,0.17574,7203.8,164,1.425,105,0.25,233.2493289,140733.945,0.494958865
23,0.18508,7892.4,164,1.425,105,0.25,230.4040487,141075.5814,0.498314736
24,0.19447,8720.9,164,1.425,105,0.25,230.5982877,166284.153,0.498987232

File: data/2D_70_quad.csv
Case,hmax(um),Pmax(uN),E (GPa),sy (GPa),Etp (GPa),nu,C (GPa),dP/dh (N/m),Wp/Wt
0,0.20855,9997.8,164,1.425,105,0.25,229.8709318,168117.0483,0.501394352
1,0.21801,10877,164,1.425,105,0.25,228.852836,175669.0998,0.50341888
2,0.2275,11787,164,1.425,105,0.25,227.740611,183216.7832,0.505629211
3,0.23697,12725,164,1.425,105,0.25,226.6058169,190807.1749,0.508049567
4,0.19911,9149.3,164,1.425,105,0.25,230.7818888,160400,0.499579238
5,0.18969,8334.9,164,1.425,105,0.25,231.6389142,153464.7887,0.497940788
6,0.18031,7554.5,164,1.425,105,0.25,232.3594554,1.46E+05,0.496476965
7,0.17093,6809.7,164,1.425,105,0.25,233.0692704,138031.25,0.495143833
8,0.16157,6101.7,164,1.425,105,0.25,233.7380417,130662.2517,0.493946125
9,0.15223,5430,164,1.425,105,0.25,234.3145918,123063.3803,0.492866213
10,0.14291,4797.2,164,1.425,105,0.25,234.88895,115676.6917,0.491930394
11,0.1336,4201.7,164,1.425,105,0.25,235.4030711,108104.8387,0.491036307
12,0.12432,3646,164,1.425,105,0.25,235.9036505,100869.5652,0.490241071
13,0.12896,3920.2,164,1.425,105,0.25,235.720946,105523.0126,0.490565691
14,0.10582,2651.4,164,1.425,105,0.25,236.7771221,85408.16327,0.488864585
15,0.11508,3129,164,1.425,105,0.25,236.2685177,93098.59155,0.489556091
16,0.11045,2886,164,1.425,105,0.25,236.5728415,89902.43902,0.489148191
17,0.11969,3383.5,164,1.425,105,0.25,236.1839855,98318.18182,0.489788894
18,0.13825,4496,164,1.425,105,0.25,235.231795,112918.2879,0.491387631
19,0.14756,5109.8,164,1.425,105,0.25,234.6748824,120218.1818,0.49233795
20,0.1569,5762.4,164,1.425,105,0.25,234.076338,127713.3106,0.493342892
12,0.16625,6452.1,164,1.425,105,0.25,233.4413477,135176.8489,0.494496019
22,0.17562,7178.7,164,1.425,105,0.25,232.7543781,142735.5623,0.553392472
23,0.185,7941.3,164,1.425,105,0.25,232.0321402,150230.5476,0.497175141
24,0.1944,8737.9,164,1.425,105,0.25,231.2142246,157240.4372,0.498744377

File: data/TI33_2D_70.3_i.csv
Case,hmax(um),Pmax(uN),E (GPa),sy (GPa),Etp (GPa),nu,C (GPa),dP/dh (N/m),Wp/Wt
0,0.19391,9811.8,164,1.425,105,0.25,260.9445762,182631.5789,0.517873599
1,0.20332,10741,164,1.425,105,0.25,259.827141,191820.5805,0.520688733
2,0.21275,11730,164,1.425,105,0.25,259.1545717,202272.7273,0.523436055
3,0.22219,12739,164,1.425,105,0.25,258.0395761,213493.9759,0.526561074
4,0.23166,13810,164,1.425,105,0.25,257.3306841,223271.8894,0.529646018
5,0.24113,14881,164,1.425,105,0.25,255.9349665,225777.7778,0.533187848
6,0.25064,16029,164,1.425,105,0.25,255.1559295,2.40E+05,0.536647293
7,0.26016,17216,164,1.425,105,0.25,254.3613997,250718.6858,0.54032247
8,0.26969,18395,164,1.425,105,0.25,252.91239,256237.6238,0.544730824
9,0.27925,19637,164,1.425,105,0.25,251.8191633,267686.4245,0.549248393
10,0.28882,20912,164,1.425,105,0.25,250.6923278,276524.9538,0.553713561
11,0.29839,22211,164,1.425,105,0.25,249.4592333,286046.5116,0.558037569
12,0.308,23571,164,1.425,105,0.25,248.471496,295689.6552,0.562115466
13,0.31761,24944,164,1.425,105,0.25,247.273606,301337.7926,0.565948908
14,0.32723,26372,164,1.425,105,0.25,246.2843651,313614.2626,0.569500053
15,0.33687,27855,164,1.425,105,0.25,245.4587339,323427.673,0.572728459
16,0.3465,29339,164,1.425,105,0.25,244.3649024,328024.5023,0.575774902
17,0.35616,30904,164,1.425,105,0.25,243.6264348,342496.2853,0.578535852
18,0.36581,32512,164,1.425,105,0.25,242.9587471,351808.9725,0.581081778
19,0.18452,8915.2,164,1.425,105,0.25,261.8449477,173924.4186,0.515318043
20,0.17514,8060.6,164,1.425,105,0.25,262.8126558,166160.9907,0.512896415
12,0.16579,7251.1,164,1.425,105,0.25,263.8075566,156038.961,0.51061384
22,0.15644,6482.8,164,1.425,105,0.25,264.8908817,147068.9655,0.508439201
23,0.14711,5758.1,164,1.425,105,0.25,266.0693275,137912.0879,0.50633003
24,0.13779,5075.8,164,1.425,105,0.25,267.3431748,129176.4706,0.504373688
,,,,,,,,,

File: data/TI33_3D_rough.csv
Case,hmax(um),Pmax(uN),E (GPa),sy (GPa),Etp (GPa),nu,Wp/Wt,dP/dh (N/m),C (GPa)
0,0.25104,10123,164,1.425,105,0.25,0.510491516,155724.9766,160.612921
1,0.24104,8685.4,164,1.425,105,0.25,0.514217096,135664.8675,149.4571069
2,0.26105,11698,164,1.425,105,0.25,0.505662492,175034.6214,171.6433945
3,0.25104,10123,164,1.425,105,0.25,0.510491516,155724.9766,160.612921
4,0.24104,8685.4,164,1.425,105,0.25,0.514217096,135664.8675,149.4571069
5,0.23103,7303.2,164,1.425,105,0.25,0.518111675,113175.9546,136.7966094
6,0.22103,6346.5,164,1.425,105,0.25,0.520982479,98647.98694,129.900645
7,0.21103,5665.9,164,1.425,105,0.25,0.519066404,90342.34753,127.1936752
8,0.20103,4944,164,1.425,105,0.25,0.515625499,79142.24664,122.334213
9,0.23603,7908.4,164,1.425,105,0.25,0.517385152,123378.6164,141.9310207
10,0.24604,9358.2,164,1.425,105,0.25,0.512724551,145181.9923,154.5749507

File: data/TI33_conical_30_i.csv
Case,Pmax(uN),hmax(um),E (GPa),sy (GPa),Etp (GPa),nu,C (GPa),dP/dh (N/m),Wp/Wt
0,1674.9,0.13,164,1425,105,0.25,99.10650888,29277.30769,0.62000697
1,1379,0.11,164,1425,105,0.25,113.9586777,29605,0.606154207
2,1349.8,0.108,164,1425,105,0.25,115.7150206,29632.87037,0.604583826
3,1349.8,0.108,164,1425,105,0.25,116.5603983,29602.80374,0.603834132
4,1334.6,0.107,164,1425,105,0.25,116.5603983,29602.80374,0.603834132
5,1319.1,0.106,164,1425,105,0.25,117.3994304,29556.13208,0.603093113
6,1304.1,0.105,164,1425,105,0.25,118.276644,29521.90476,0.602338545
7,1289,0.104,164,1425,105,0.25,118.7199548,29466.01942,0.60160285
8,1273.9,0.103,164,1425,105,0.25,119.6174548,29440.68627,0.600865111
9,1258.8,0.102,164,1425,105,0.25,120.9919262,29443.13725,0.600116428
10,1243.7,0.101,164,1425,105,0.25,121.9194197,29403.46535,0.599356683
11,1228.5,0.1,164,1425,105,0.25,122.85,29360.5,0.598566133
12,1213.3,0.099,164,1425,105,0.25,123.7934905,29322.22222,0.597823374
13,1198,0.098,164,1425,105,0.25,124.7396918,29274.4898,0.597050404
14,1182.7,0.097,164,1425,105,0.25,125.6881709,29206.18557,0.596256054
15,1167.2,0.096,164,1425,105,0.25,126.6493056,29141.66667,0.595482711
16,1151.8,0.095,164,1425,105,0.25,127.6121884,29072.63158,0.594711235
17,1136.1,0.094,164,1425,105,0.25,128.5762789,29003.7234,0.593935807

File: data/TI33_conical_30_rough.csv
Case,Pmax(uN),hmax(um),E (GPa),sy (GPa),Etp (GPa),nu,C (GPa),Wp/Wt,dP/dh (N/m)
0,2034.4,0.15,164,1.425,105,0.25,90.41777778,0.622123894,30603.33333
1,1865,0.14,164,1.425,105,0.25,95.15306122,0.616676452,29996.42857
2,1700.8,0.13,164,1.425,105,0.25,100.6390533,0.61058012,29335.76923
3,1147.6,0.097,164,1.425,105,0.25,121.9683282,0.596085125,28620.61856
4,1521,0.12,164,1.425,105,0.25,105.625,0.611233498,30500.41667
5,1361.1,0.11,164,1.425,105,0.25,112.4876033,0.605053245,29998.63636
6,1197.9,0.1,164,1.425,105,0.25,119.79,0.598319495,29051.5
7,1029.1,0.09,164,1.425,105,0.25,127.0493827,0.590709433,27228.33333
8,868.3,0.08,164,1.425,105,0.25,135.671875,0.581196933,24766.875
9,726.09,0.07,164,1.425,105,0.25,148.1816327,0.569576587,23168.57143
10,603.89,0.06,164,1.425,105,0.25,167.7472222,0.556950778,22495.96466
11,480.7,0.05,164,1.425,105,0.25,192.28,0.542113779,23188.70056

File: data/TI33_conical_60.csv
Case,Pmax(uN),hmax(um),E (GPa),sy (GPa),Etp (GPa),nu,C (GPa),dP/dh (N/m),Wp/Wt
0,416.77,0.05,164,1.425,105,0.25,166.704,18100,0.563785522
1,388.34,0.05,136,1.425,105,0.25,155.336,15574,0.50.12272926
2,407.15,0.05,150,1.425,105,0.25,162.86,16926,0.537800525
3,433.3,0.05,172,1.425,105,0.25,173.32,18967,0.572776553
4,416.9,0.05,164,1.182,105,0.25,166.76,18235,0.567673334
5,381.99,0.05,136,1.182,105,0.25,152.792,15573,0.519571931
6,400.31,0.05,150,1.182,105,0.25,160.12,16925,0.544869773
7,425.73,0.05,172,1.182,105,0.25,170.292,18966,0.579621287
8,420.66,0.05,164,1.303,105,0.25,168.264,18236,0.564053038
9,385.21,0.05,136,1.303,105,0.25,154.084,15574,0.515908153
10,403.79,0.05,150,1.303,105,0.25,161.516,16926,0.541266951
11,429.6,0.05,172,1.303,105,0.25,171.84,18967,0.576114328
12,426.21,0.05,164,1.495,105,0.25,170.484,18236,0.558829964
13,390.07,0.05,136,1.495,105,0.25,156.028,15574,0.510263147
14,409.02,0.05,150,1.495,105,0.25,163.608,16926,0.535816734
15,435.35,0.05,172,1.495,105,0.25,174.14,18967,0.570942497
16,397.79,0.05,164,1.425,88,0.25,159.116,18347,0.599799262
17,366.24,0.05,136,1.425,88,0.25,146.496,15668,0.552301502
18,382.83,0.05,150,1.425,88,0.25,153.132,17030,0.57740344
19,405.71,0.05,172,1.425,88,0.25,162.28,19079,0.611507826
20,390,0.05,164,1.182,88,0.25,156,18344,0.606869224
12,359.39,0.05,136,1.182,88,0.25,143.756,15667,0.559909774
22,375.51,0.05,150,1.182,88,0.25,150.204,17028,0.584672951
23,397.66,0.05,172,1.182,88,0.25,159.06,19077,0.618495068
24,393.99,0.05,164,1.303,88,0.25,157.596,18346,0.603201359
25,362.88,0.05,136,1.303,88,0.25,145.152,15669,0.556079774
26,379.23,0.05,150,1.303,88,0.25,151.688,17028,0.581011234
27,401.78,0.05,172,1.303,88,0.25,160.712,19079,0.614881208
28,433.11,0.05,164,1.495,88,0.25,173.244,18208,0.548312835
29,395.79,0.05,136,1.495,88,0.25,158.316,15549,0.499596875
30,415.34,0.05,150,1.495,88,0.25,166.136,16899,0.525217714
31,442.56,0.05,172,1.495,88,0.25,177.024,18937,0.560503051
32,431.16,0.05,164,1.425,110,0.25,172.46,18207,0.550186586
33,394.1,0.05,136,1.425,110,0.25,157.64,15550,0.50157786
34,413.51,0.05,150,1.425,110,0.25,165.4,16898,0.527172248
35,440.55,0.05,172,1.425,110,0.25,176.22,18936,0.562312312
36,423.97,0.05,164,1.182,110,0.25,169.588,18207,0.557096757
37,387.88,0.05,136,1.182,110,0.25,155.148,15549,0.508805317
38,406.79,0.05,150,1.182,110,0.25,162.716,16898,0.53420425
39,433.11,0.05,172,1.182,110,0.25,173.244,18935,0.569118434
40,427.66,0.05,164,1.303,110,0.25,171.064,18207,0.553497067
41,391.04,0.05,136,1.303,110,0.25,156.412,15549,0.505180909
42,410.22,0.05,150,1.303,110,0.25,164.088,16899,0.530600733
43,436.91,0.05,172,1.303,110,0.25,174.76,18936,0.565650445
44,433.11,0.05,164,1.495,110,0.25,173.244,18208,0.548312835
45,395.79,0.05,136,1.495,110,0.25,158.316,15549,0.499596875
46,415.34,0.05,150,1.495,110,0.25,166.136,16899,0.525217714
47,442.56,0.05,172,1.495,110,0.25,177.024,18937,0.560503051
48,475.1,0.05,203,1.495,110,0.25,190.04,21649,0.601969825
49,483.32,0.05,203,1.764,110,0.25,193.328,21648,0.5956248
50,502.87,0.05,203,1.425,130,0.25,201.148,21529,0.566498119
51,512.75,0.05,203,1.764,130,0.25,205.1,21529,0.558481611
52,58.835,0.05,14,1.425,9,0.25,23.5336,1892.3,0.355133699
53,40.026,0.05,14,0.122,9,0.25,16.0104,1918,0.568532758
54,56.867,0.05,14,1.425,9,0.2,22.7464,1856.7,0.371824176
55,38.831,0.05,14,0.122,9,0.2,15.532,1880.4,0.577802251
56,61.241,0.05,14,1.425,9,0.3,24.496,1947.1,0.340502329
57,41.436,0.05,14,0.122,9,0.3,16.574,1972.7,0.560630578
